Repository: ViktorSmirnov71/ML-Classification-NIR-PolymerID

# NIR Polymer Classification — AI-Aided Identification for Chemical Recycling

**Imperial College London — ID1: Informing Chemical Recycling Strategies using AI-Aided Polymer Identification**

Machine learning pipeline for identifying 15 polymer types from near-infrared (NIR) spectral data collected using a PlasTell Desktop spectrophotometer. Achieves **97% test accuracy** with optimised kNN (k=1) on cleaned data, and **95.9% accuracy** when addressing class imbalance with SMOTE oversampling.

---

File: output/3.02_averaged-data.csv (part 1 of 2)
Wavelength (nm),ABS_mean,ABS_std,HDPE_mean,HDPE_std,LDPE_mean,LDPE_std,PA6_mean,PA6_std,PA66_mean,PA66_std,PC_mean,PC_std,PET_mean,PET_std,PETG_mean,PETG_std,PLA_mean,PLA_std,PMMA_mean,PMMA_std,POM_mean,POM_std,PP_mean,PP_std,PS_mean,PS_std,PVC_mean,PVC_std,TPU_mean,TPU_std
1550.0,48632.71428571428,7367.01938269705,46559.92105263158,10268.068289045614,51636.71428571428,5313.251566045187,47.77777777777778,109.6666103793619,239.41935483870967,377.38854575106,64205.53191489362,340.3293055490257,55756.36956521739,6819.769683598897,54026.92307692308,8858.28501774589,44798.470588235294,15403.998751728479,54145.21551724138,9729.826789759662,42271.8125,5027.686138010581,50099.125,9669.101396598773,57702.93548387097,3202.7406503270017,54442.11688311688,11481.16753868148,30662.266666666666,5563.622195017279
1553.1496062992126,49502.57142857143,7248.647601754535,46869.07894736842,9957.814237497312,51743.333333333336,5668.622612016107,573.6296296296297,442.4006185237914,411.741935483871,483.3493338818167,64261.59574468085,326.91619458167656,55648.32608695652,7427.260224143596,54380.88461538462,8681.698049641436,45446.529411764706,15307.41265307393,54405.775862068964,9729.487211463822,43148.25,4925.991289831926,50403.4375,9549.133987580257,57743.54838709677,3080.0589734478713,54703.857142857145,11109.882981503843,31609.133333333335,5390.532921912473
1556.2992125984251,51071.04761904762,6803.601325601936,47781.89473684211,9203.079409659496,52062.47619047619,6039.261344135261,2259.4074074074074,1316.5673171873404,1860.032258064516,1465.5591795068653,64246.97872340425,299.9327931360129,55581.45652173913,7916.838174605582,54989.38461538462,8084.6709845852165,46933.58823529412,14526.142660567384,54786.8275862069,9473.6605297183,44510.4375,4729.869870947165,51139.895833333336,9100.355952835907,58051.3870967742,3334.4349299047644,55271.28571428572,10414.498159698687,33379.6,5090.050226340274
1559.4488188976377,53155.19047619047,6096.3905372578,49170.39473684211,8100.042831399018,52565.80952380953,6438.21450861626,4924.925925925926,2460.111423642282,4427.806451612903,2640.143219714328,64204.8085106383,262.7427054920292,55627.34782608696,8304.918488245885,55843.807692307695,7153.491966107993,49066.705882352944,13201.166057073746,55296.68965517241,9007.444204286881,46263.375,4459.105794256849,52256.8125,8394.330027505297,58542.51612903226,4117.955865208413,56088.11688311688,9457.225233450268,35830.46666666667,4692.4558867280675
1562.5984251968505,55519.09523809524,5212.810638497668,50869.31578947369,6778.8019516930135,53215.47619047619,6823.4209379937965,8327.703703703704,3733.7096319762477,7899.129032258064,3859.3755448587667,64186.02127659575,220.04607731802707,55868.413043478264,8580.035921623616,56923.653846153844,6001.662897399659,51594.705882352944,11518.506642201322,55942.85344827586,8385.987195659432,48282.5,4139.5319179829985,53680.083333333336,7519.862534296902,59111.8064516129,5252.444527163149,57079.64935064935,8322.265837453935,38768.933333333334,4240.929009335363
1565.748031496063,57911.57142857143,4247.786813898095,52695.60526315789,5379.182820639864,53969.666666666664,7106.035123372468,12192.407407407407,4988.031224910875,12019.322580645161,4968.414892206872,64235.27659574468,176.538309039777,56373.065217391304,8704.98622080715,58190.769230769234,4754.600123181859,54246.705882352944,9682.496650352277,56726.66379310345,7663.332561445429,50432.1875,3797.8014235006744,55317.479166666664,6567.202213746174,59653.3870967742,6469.740811866943,58162.181818181816,7103.200885803876,41975.86666666667,3781.4218642668734
1568.8976377952756,60105.28571428572,3293.333658321612,54487.26315789474,4040.7124742016695,54788.19047619047,7185.899762193336,16241.962962962964,6087.584879514611,16518.225806451614,5828.298272691872,64379.234042553195,136.02506226614577,57173.413043478264,8631.944517632284,59585.269230769234,3532.8270174475147,56772.294117647056,7886.507985643104,57638.43103448276,6882.741590163609,52584.0,3455.8147555967175,57064.916666666664,5613.240941564468,60081.51612903226,7560.905910353847,59253.62337662338,5889.5842246014545,45232.46666666667,3354.037246198809
1572.0472440944882,61929.52380952381,2427.267238981548,56112.36842105263,2876.0629469453975,55636.57142857143,6988.183656453694,20226.40740740741,6930.847563258791,21133.09677419355,6342.60510411643,64616.72340425532,101.05753619821536,58249.760869565216,8324.583954050438,61025.38461538462,2436.6876804529147,58973.117647058825,6289.4694331767805,58653.224137931036,6075.098571764802,54632.0625,3127.3032006177064,58813.625,4710.627614876988,60344.8064516129,8394.787708585396,60282.2987012987,4755.645648506013,48343.666666666664,2983.4380093368045
1575.1968503937007,63290.95238095238,1705.1440234154911,57491.13157894737,1966.3180549476979,56488.71428571428,6486.441089966474,23947.074074074073,7464.217355842055,25629.709677419356,6474.928980522455,64916.255319148935,71.84808680883322,59525.19565217391,7776.609710674376,62412.57692307692,1535.2200086150751,60726.470588235294,4997.649213470235,59729.16379310345,5263.59824471744,56503.25,2817.617311222374,60459.520833333336,3887.382179294866,60434.3870967742,8911.829733842247,61194.01298701299,3753.902071986575,51159.6,2675.5826231558117
1578.3464566929133,64180.142857142855,1158.0170771713208,58598.38157894737,1357.9596800182987,57328.04761904762,5711.057099014912,27269.40740740741,7686.917516670337,29817.58064516129,6256.945811548766,65219.8085106383,46.775442865125385,60873.5,7020.160033943237,63642.03846153846,860.7339212184534,61991.294117647056,4056.9196770993617,60807.90517241379,4473.810720369981,58160.75,2525.0857534943243,61911.958333333336,3155.273211614258,60380.967741935485,9115.906567497635,61954.97402597403,2914.8539914604885,53587.26666666667,2419.096069930989
1581.496062992126,64660.09523809524,789.4818617152166,59458.23684210526,1053.6552525727939,58145.80952380953,4740.926668701441,30129.037037037036,7646.463944234623,33560.54838709677,5783.711258792061,65451.85106382979,23.416650489445786,62138.413043478264,6124.780878338094,64615.57692307692,408.96794806485593,62799.94117647059,3450.1269963086056,61818.887931034486,3744.2433556602673,59600.75,2246.6988421904703,63102.291666666664,2523.832469003682,60244.74193548387,9062.11840564439,62552.53246753247,2252.0152509484255,55595.53333333333,2196.0298378867465
1584.645669291339,64845.142857142855,576.0547498545012,60131.26315789474,985.5410665750145,58938.619047619046,3689.5091359690514,32525.037037037036,7426.319309059484,36780.709677419356,5197.061658615832,65535.0,0.0,63160.69565217391,5186.329634846347,65258.0,144.96816626683676,63238.470588235294,3105.698313397622,62685.26724137931,3132.702318528379,60842.6875,1978.68579234899,63990.041666666664,2008.4074325023182,60096.41935483871,8837.71397888213,62991.155844155845,1768.5683260096419,57210.86666666667,1988.215845648779
1587.7952755905512,64866.666666666664,469.8742824094986,60694.10526315789,1036.9141919904687,59704.76190476191,2681.6351604546894,34508.11111111111,7128.308553893144,39455.1935483871,4654.7616578694215,65401.085106382976,23.743155598080058,63808.63043478261,4310.022043516188,65529.5,15.959684785782533,63417.35294117647,2923.482390437341,63332.31034482759,2708.126704663885,61916.625,1720.1228471754569,64566.5625,1626.3790162281005,59996.1935483871,8540.439870893388,63288.55844155844,1457.508837989791,58503.53333333333,1784.1328002390653
1590.9448818897638,64841.57142857143,429.8055564165389,61219.47368421053,1116.0712045017583,60440.23809523809,1834.701115006446,36162.37037037037,6851.83645643916,41609.903225806454,4281.077776228624,65009.63829787234,47.55754656624578,64003.565217391304,3585.754045083635,65431.96153846154,55.178368649896726,63444.23529411765,2813.2962147089133,63696.775862068964,2515.690383360918,62851.6875,1470.044205064511,64853.9375,1378.156579853592,59974.0,8261.3153174415,63468.96103896104,1290.3135372676147,59569.666666666664,1576.281813495149
1594.0944881889764,64842.80952380953,457.40849920764725,61759.23684210526,1167.1877906500988,61136.619047619046,1238.570546126633,37586.77777777778,6677.437484396592,43307.903225806454,4118.1267222260385,64350.17021276596,70.42524908344568,63737.934782608696,3063.729606940264,65013.38461538462,100.0284870666955,63398.35294117647,2726.992740152473,63734.862068965514,2530.548256993933,63664.125,1226.8087603106687,64899.854166666664,1232.051135126287,60015.709677419356,8070.070064825749,63557.93506493507,1215.347060021506,60509.13333333333,1360.848013392956
1597.244094488189,64881.71428571428,582.2844291775154,62333.78947368421,1157.0841337261415,61781.19047619047,928.0824377919606,38878.0,6653.638636949794,44637.32258064516,4126.985601381018,63445.27659574468,92.1445908475023,63077.82608695652,2740.2574641362175,64355.307692307695,142.7288362947697,63317.41176470588,2674.7001604099264,63429.19827586207,2670.1479754288307,64353.25,989.0601283541865,64769.666666666664,1147.798097324709,60058.67741935484,8007.897663726474,63578.454545454544,1184.336424929337,61405.066666666666,1136.4527540651318
1600.3937007874017,64903.52380952381,811.927490255815,62929.60526315789,1077.7198527562396,62356.380952380954,842.2156988840283,40117.333333333336,6791.111276541592,45698.41935483871,4243.21083367068,62343.936170212764,112.46586323788819,62150.80434782609,2575.650121557031,63559.192307692305,185.17954265455856,63195.58823529412,2717.785648363356,62792.43965517241,2855.8500132329496,64900.5,755.133349150996,64534.770833333336,1115.6049599429475,59997.25806451613,8079.262414305476,63548.55844155844,1179.4981487684583,62306.13333333333,905.7702333128174
1603.5433070866145,64797.619047619046,1129.1478234740728,63504.84210526316,951.5615843199339,62844.09523809524,879.1739036359456,41363.444444444445,7062.588190643518,46592.83870967742,4421.116543376172,61107.89361702128,131.70409031638349,61121.108695652176,2534.2346175681732,62723.03846153846,221.0583773871005,62993.35294117647,2915.648347657384,61866.1724137931,3044.920219428955,65275.25,525.1709840613817,64259.854166666664,1160.6224621150377,59699.54838709677,8250.33939414776,63481.142857142855,1214.4514844831247,63216.26666666667,675.118208579472
1606.6929133858268,64420.857142857145,1509.3608008726358,64003.10526315789,831.5567768530265,63230.04761904762,977.3832643090806,42650.666666666664,7409.451491669772,47414.0,4629.3781997293145,59796.34042553192,150.13076237928348,60153.63043478261,2601.925569221644,61919.38461538462,230.79895962355118,62656.0,3258.8534252185727,60716.85344827586,3225.6820723640567,65443.4375,305.33833053475286,63993.333333333336,1299.4493438461625,59030.354838709674,8454.351956425859,63385.753246753244,1311.749403489246,64092.26666666667,455.7965140522931
1609.8425196850394,63627.333333333336,1926.488449493468,64368.23684210526,777.1107905234121,63506.95238095238,1086.030319500926,43991.444444444445,7755.117509119183,48240.67741935484,4826.551205685382,58448.936170212764,168.63133706595545,59377.02173913043,2776.431354228806,61173.192307692305,190.9331375580244,62137.76470588235,3663.7798952867333,59426.84482758621,3402.637665013687,65376.1875,131.76030260951134,63759.291666666664,1504.8068391869733,57877.8064516129,8610.376408614371,63270.142857142855,1473.6725456490085,64848.6,261.5881750640371
1612.992125984252,62301.52380952381,2355.2776930412833,64561.81578947369,796.9122600870239,63678.52380952381,1143.5210293961372,45381.851851851854,8020.952671337109,49133.22580645161,4952.281785651471,57073.70212765958,188.26225651870757,58849.239130434784,3049.153062628765,60449.42307692308,162.95166179833893,61420.76470588235,4025.6244313502143,57608.53448275862,6445.199168200815,65062.5,193.0262287876961,63554.229166666664,1726.616262611925,56176.967741935485,8647.55819528813,63142.5974025974,1676.16198315064,65370.6,106.12118858487528
1616.1417322834643,60382.28571428572,2772.609122638598,64574.05263157895,835.4688235503785,63762.0,1101.9120179207118,46808.74074074074,8142.684940724143,50131.0,4943.31745732266,55639.65957446808,210.87036217157714,58535.80434782609,3402.531721217914,59648.38461538462,384.84363227390827,60528.82352941176,4263.827571219716,56298.862068965514,6458.739447975674,64509.8125,368.390794325469,63350.020833333336,1927.725629785691,53927.83870967742,8531.377225341885,63012.44155844156,1885.0766527768374,65533.6,5.238320341483518
1619.291338582677,57882.23809523809,3160.3957242387933,64428.55263157895,832.6390415694584,63785.0,946.70903661051,48254.666666666664,8083.400558712441,51254.16129032258,4756.415138945026,54079.31914893617,238.1303153320189,58304.30434782609,3810.433496219496,58616.230769230766,803.2116450510179,59530.23529411765,4344.366379433752,55071.14655172414,6499.326157717018,63744.5625,541.480605464083,63101.5625,2100.400575944285,51200.51612903226,8281.840355204555,62890.155844155845,2072.6883168555473,65221.666666666664,67.4997942383695
1622.4409448818897,54888.19047619047,3505.650223215138,64180.71052631579,766.939814694009,63783.76190476191,707.5649662086838,49703.18518518518,7840.113108769479,52502.51612903226,4388.62299567039,52298.40425531915,270.9017769374164,57936.04347826087,4235.746281746233,57164.269230769234,1347.6888923604424,58524.58823529412,4285.866335084954,53952.03448275862,6570.892918027978,62807.75,702.6846287631457,62758.5,2267.228456728611,48130.032258064515,7985.455805294664,62785.32467532468,2224.2265922218835,64350.53333333333,117.17216203328995
1625.5905511811025,51550.90476190476,3800.3640415192544,63905.34210526316,661.0449971273869,63796.380952380954,472.83395617635017,51139.22222222222,7443.144752217919,53859.3870967742,3887.0011716258336,50192.1914893617,308.34283477544324,57158.0,4625.635538002835,55099.92307692308,1963.23275243581,57623.94117647059,4152.200330520564,52930.69827586207,6669.888250911869,61742.0,852.4505117600669,62277.833333333336,2468.1591937222274,44896.8064516129,7786.907065064946,62703.55844155844,2338.3540136895076,62879.4,195.74534477223207
1628.740157480315,48059.42857142857,4039.4988087447605,63681.89473684211,584.7131455712947,63855.80952380953,405.0259978778104,52549.40740740741,6950.54399821023,55293.58064516129,3351.000031518695,47665.425531914894,347.73429234334304,55684.63043478261,4913.920463331015,52259.53846153846,2580.185894179082,56922.76470588235,4034.205884818878,51957.18965517241,6783.415700624516,60580.125,992.964493008184,61636.666666666664,2738.1857613918182,41699.77419354839,7848.4559307801765,62643.96103896104,2422.968526209434,60821.13333333333,319.67522407732645
1631.8897637795276,44611.09523809524,4221.510662860393,63575.36842105263,614.8527175396787,63982.666666666664,504.1242603180985,53919.92592592593,6434.465409466752,56761.87096774193,2919.5268920962617,44653.14893617021,385.20356479224785,53269.065217391304,5030.942700157539,48542.730769230766,3119.7307151751256,56470.17647058824,4011.6116789858634,50945.98275862069,6889.400420564561,59332.4375,1125.657583856543,60840.833333333336,3088.1582721565437,38723.3870967742,8270.944205089554,62596.2987012987,2489.5696027388813,58243.4,477.16688904407437
1635.03937007874,41376.90476190476,4346.617172937198,63621.5,734.2869348092604,64180.380952380954,571.9279405318451,55235.333333333336,5967.214884808614,58213.06451612903,2718.5666637982395,41135.51063829787,415.96531526540514,49749.67391304348,4919.104297463053,43937.61538461538,3506.041325362257,56248.35294117647,4115.888210069057,49785.5,6960.154826978868,57977.8125,1250.525350540224,59928.708333333336,3505.019668028111,36107.51612903226,9032.87192879418,62540.38961038961,2548.429601268069,55260.53333333333,650.795499540541
1638.1889763779527,38473.90476190476,4417.579954861753,63816.21052631579,860.7695197931826,64432.380952380954,517.7884727321873,56476.555555555555,5606.499240024479,59591.58064516129,2766.8189464086795,37147.97872340425,435.52157478189076,45087.717391304344,4548.469181866927,38536.07692307692,3678.8527886063457,56160.82352941176,4323.914242977402,48351.81896551724,6967.578213805883,56462.5625,1364.498441220711,58967.104166666664,3967.7919354870373,33923.25806451613,10008.171345222772,62446.98701298701,2606.463327528975,52018.86666666667,823.86130440074
1641.3385826771653,35946.380952380954,4438.9035913128955,64113.0,937.0011514906141,64702.666666666664,354.14125959288015,57622.37037037037,5383.764517634877,60841.12903225807,2962.974015344843,32781.17021276596,440.4709915895366,39388.891304347824,3929.237348437883,32533.80769230769,3604.83736984316,56037.76470588235,4585.33041377175,46525.456896551725,6888.877261249173,54703.875,1463.5679807836054,58041.6875,4460.867489234624,32160.516129032258,11026.629780411422,62281.02597402597,2669.3516649204657,48678.2,984.5277852859208
1644.4881889763778,33761.80952380953,4416.569414408682,64430.15789473684,944.7339231739104,64941.380952380954,299.23672364876165,58650.666666666664,5302.237626875266,61909.77419354839,3192.075547954678,28172.936170212764,428.7168586164164,32901.95652173913,3119.312242734744,26215.76923076923,3285.1620649367374,55657.529411764706,4852.672230693797,44208.706896551725,6710.7446616668685,52604.0,1541.1930849183045,57242.0625,4978.341827381926,30729.09677419355,11920.45883062268,62005.33766233766,2744.3015794025664,45389.6,1123.9963701009003
1647.6377952755906,31819.714285714286,4355.226167030411,64666.02631578947,898.5964636980482,65092.0,598.6615229389802,59540.51851851852,5341.585846990403,62753.58064516129,3396.8384330536755,23492.574468085106,400.0196135979021,25998.239130434784,2229.9678120584244,19926.576923076922,2757.19298692706,54779.64705882353,5091.918382752123,41342.08620689655,6431.09920428281,50065.5,1589.6196479032335,56643.854166666664,5519.141229958936,29475.064516129034,12542.319682901396,61586.74025974026,2843.136211466235,42276.73333333333,1237.9649142398541
1650.7874015748032,29974.809523809523,4258.252554847079,64717.52631578947,842.4390572005509,65102.0,994.7474912904136,60275.96296296296,5467.267788640166,63339.74193548387,3573.431349672477,18921.44680851064,355.8641749325895,19131.239130434784,1448.3428339159777,14033.884615384615,2091.196958073443,53186.64705882353,5277.431549322593,37916.1724137931,6058.640436252239,47013.4375,1601.3114925253456,56290.208333333336,6078.678916776562,28208.032258064515,12775.00508549579,60999.68831168831,2980.2435063926996,39421.26666666667,1324.1101901109118
1653.9370078740158,28066.904761904763,4126.186408373233,64502.0,835.442586770314,64930.0,1359.6704782864888,60846.62962962963,5637.620460390925,63649.77419354839,3740.5926019185217,14632.148936170213,299.86812553459936,12783.608695652174,1069.9812163784215,8884.961538461539,1380.8099206560794,50727.294117647056,5387.10358459366,33978.84482758621,5610.945432664207,43413.8125,1568.7658452885025,56179.291666666664,6643.39358548003,26735.129032258064,12539.696962799164,60229.23376623377,3165.5488348583135,36852.46666666667,1383.156962250569
1657.0866141732283,25954.809523809523,3958.499747307445,63973.39473684211,911.3048348810415,64556.47619047619,1640.051701247994,61247.666666666664,5810.82097214932,63679.32258064516,3910.7683956389983,10771.68085106383,236.77065897713587,7410.108695652174,1147.2598399487226,4767.576923076923,730.7224124678538,47348.117647058825,5406.460719876816,29634.724137931036,5111.60904990518,39287.125,1488.1356992475519,56255.1875,7188.146349651655,24897.387096774193,11805.079387027732,59271.71428571428,3396.804418277521,34549.8,1416.7510343505428
1660.236220472441,23544.238095238095,3755.2655083960112,63133.15789473684,1054.2631631497493,63984.28571428572,1814.7696205056454,61476.81481481482,5951.393668321402,63438.06451612903,4076.545121162027,7448.553191489362,172.42041747471444,3383.195652173913,1222.9005722242157,1877.8461538461538,243.4052796829083,43116.0,5335.596543085716,25038.387931034482,4587.005338869779,34715.5625,1358.5428760601374,56409.833333333336,7681.390554269602,22599.612903225807,10595.476961595663,58131.68831168831,3654.481686416952,32447.8,1427.5941159867534
1663.3858267716537,20808.85714285714,3519.583813135734,62028.94736842105,1229.7821147916795,63238.42857142857,1889.9481870304974,61531.18518518518,6035.589467895054,62946.67741935484,4214.028310965548,4729.148936170212,113.00762141939042,949.9130434782609,999.2645518642579,299.65384615384613,59.259496030783836,38215.94117647059,5199.255483699093,20380.629310344826,4063.8500569045327,29839.5625,1185.4457478492004,56491.791666666664,8089.383098539132,19830.967741935485,8993.13350422231,56817.97402597403,3903.640924426557,30452.4,1418.3706520746496
1666.5354330708662,17796.52380952381,3258.6911865706306,60745.68421052631,1418.6515670516355,62359.04761904762,1892.0076884015355,61398.96296296296,6054.649462168671,62233.16129032258,4297.076816573544,2639.531914893617,64.15733687628087,206.3695652173913,399.2811126259431,0.0,0.0,32933.64705882353,5043.241942163516,15869.5,3565.383561365477,24845.1875,979.5294290340388,56323.270833333336,8382.940630479816,16670.774193548386,7134.181010525801,55336.805194805194,4100.9748319686805,28456.8,1392.3385699366852
1669.6850393700788,14623.666666666666,2982.1468829931955,59385.26315789474,1621.2813432300443,61389.857142857145,1860.7305857982694,61058.48148148148,6015.706660071402,61328.58064516129,4310.15099484172,1173.7659574468084,30.50232831430961,1089.695652173913,652.1402513051934,836.1538461538462,335.4040837680484,27616.352941176472,4920.881842792675,11709.396551724138,3109.3658486382337,19944.0,757.7181204115419,55723.479166666664,8539.361219741946,13280.41935483871,5196.915429890297,53686.05194805195,4203.81603665392,26362.4,1351.814770348857
1672.8346456692914,11455.190476190477,2700.4941279601762,58043.34210526316,1850.6112685203543,60365.0,1844.5237351478593,60473.2962962963,5937.6400712667155,60262.354838709674,4256.816018578319,305.531914893617,13.124365944287193,3395.8260869565215,1966.249644731418,2581.6923076923076,940.5618521039094,22625.823529411766,4865.179752864396,8079.103448275862,2706.0465098435366,15348.375,543.5813962738239,54531.854166666664,8545.05812099793,9879.709677419354,3388.1681718701757,51850.57142857143,4178.138575871278,24095.733333333334,1296.4328735247175
1675.984251968504,8476.952380952382,2422.895738499118,56783.05263157895,2123.1791697130984,59295.09523809524,1898.825775120782,59593.92592592593,5847.641094055227,59058.45161290323,4161.187941726301,0.0,0.0,6805.891304347826,3507.155407649146,4952.7692307692305,1755.021965843082,18284.117647058825,4868.616494898161,5113.543103448276,2359.1925649439727,11245.6875,370.0675138994911,52631.854166666664,8394.256089209613,6715.677419354839,1937.5372860028797,49800.844155844155,4005.6286730826273,21621.866666666665,1225.0291896749056
1679.1338582677165,5864.523809523809,2155.334260211773,55616.47368421053,2454.278827903821,58156.666666666664,2076.558492940465,58364.333333333336,5775.551350945415,57735.12903225807,4065.048662502328,219.80851063829786,23.097055442679856,10930.95652173913,5139.609780300622,7645.038461538462,2692.709108811154,14827.411764705883,4889.688478695255,2889.646551724138,2071.3815282123046,7775.8125,282.3637323449136,49967.979166666664,8088.891774860097,4025.1935483870966,1102.907723433828,47495.66233766234,3689.284827081639,18950.4,1136.581118970397
1682.283464566929,3754.3809523809523,1901.0786781692045,54492.05263157895,2855.8181143926295,56887.619047619046,2396.73369949685,56730.7037037037,5749.9059175221855,56302.93548387097,4020.363752885438,934.8723404255319,59.54780558376235,15358.673913043478,6729.343562708896,10367.115384615385,3654.6182093232615,12372.058823529413,4879.027620945752,1423.8103448275863,1848.8023192745766,5016.625,288.951742294453,46555.395833333336,7637.676568443397,2001.6129032258063,868.7227434543182,44888.2987012987,3256.2860928625023,16135.2,1030.6905258126708
1685.433070866142,2223.2380952380954,1660.8460524616135,53296.92105263158,3333.270508560773,55388.42857142857,2825.7986240964833,54654.666666666664,5793.986691197848,54769.645161290326,4076.2845871430286,2116.531914893617,106.84525518668411,19699.804347826088,8153.661347809565,12868.576923076924,4544.52426361048,10899.882352941177,4806.684498540768,654.1637931034483,1716.4793907978878,2977.9375,323.8092549538231,42480.458333333336,7056.45063032853,766.9354838709677,611.2179240470446,41936.844155844155,2761.756381974148,13267.333333333334,910.4735519985679
1688.5826771653544,1277.6190476190477,1435.0737321754746,51870.10526315789,3879.4899677628114,53535.380952380954,3290.9065399788074,52126.51851851852,5922.045982599885,53142.967741935485,4261.694237407579,3734.1702127659573,160.7993753492864,23626.565217391304,9314.45999427112,14961.346153846154,5280.932048725343,10266.470588235294,4673.332519452285,488.66379310344826,1686.6321724788666,1605.0625,337.818085060214,37890.3125,6369.321291538349,356.51612903225805,336.19770210568765,38615.74025974026,2288.61786341512,10460.466666666667,781.3921650205839
1691.732283464567,857.4285714285714,1222.8623942922402,50028.18421052631,4468.772343221364,51195.47619047619,3705.884157969627,49176.74074074074,6134.350740449939,51434.54838709677,4575.887813301017,5747.574468085107,217.198678014163,26900.41304347826,10148.554580260457,16528.76923076923,5808.271385292453,10227.529411764706,4502.052539971558,782.0775862068965,1761.5577752956385,792.25,321.6483911043237,32977.6875,5610.072957622187,719.5483870967741,1381.7302112536104,34927.32467532468,1940.8177312706378,7836.8,651.5784117561498
1694.8818897637796,849.0952380952381,1024.5385909096049,47598.21052631579,5054.490135970793,48252.23809523809,3991.729174236839,45882.555555555555,6417.592241085398,49666.645161290326,4991.040311419907,8098.68085106383,271.7538080441739,29385.543478260868,10633.319913298219,17526.884615384617,6102.055948152123,10483.411764705883,4319.063311561125,1370.0689655172414,1912.181033686033,402.375,290.3691346803238,27957.729166666668,4824.310653431841,1729.0,2925.4442397694065,30911.454545454544,1795.5083680902014,5508.2,529.3231149307576
1698.031496062992,1111.1904761904761,842.0548347175508,44451.15789473684,5573.21598798696,44628.52380952381,4092.3952890469977,42368.148148148146,6746.9830113784865,47874.290322580644,5465.393532409162,10706.489361702128,321.5019190135259,31049.41304347826,10787.849613612381,17977.5,6169.2307228323425,10729.35294117647,4133.232205389363,2090.3189655172414,2094.9325336809275,287.375,276.3122950123646,23044.458333333332,4073.5042191292614,3208.4193548387098,4724.132661641361,26648.571428571428,1825.075329728522,3562.4,419.93790017096575
1701.181102362205,1498.6666666666667,693.2958781091768,40533.52631578947,5954.466902369409,40309.76190476191,3984.4042860557242,38796.77777777778,7091.957658651014,46106.645161290326,5954.829574487104,13467.510638297872,364.38784997029694,31952.065217391304,10670.202337843892,17953.346153846152,6045.462220302149,10706.0,3928.9466182950064,2803.094827586207,2271.356969387912,312.5625,307.04172533020653,18430.020833333332,3437.329422977375,4959.612903225807,6619.220091849917,22259.454545454544,1914.1124120218126,2051.266666666667,323.8636475775295
1704.3307086614172,1889.3809523809523,633.8041214753126,35886.18421052631,6131.962735730076,35359.71428571428,3682.2174626408023,35355.48148148148,7422.361121639626,44425.45161290323,6419.682596106716,16261.021276595744,399.33074274402907,32224.956521739132,10370.359565600835,17563.346153846152,5786.0784643454435,10238.764705882353,3680.8028780402815,3407.1724137931033,2416.820108280864,371.875,372.93177576468327,14266.854166666666,3007.5120669582207,6794.290322580645,8466.684833924264,17896.155844155845,1956.8602539871558,986.0666666666667,237.2311015772501
1707.48031496063,2203.3333333333335,738.8349473089909,30651.263157894737,6056.467768054641,29924.714285714286,3234.3683735020363,32234.51851851852,7714.192400880678,42900.67741935484,6829.18457035258,18960.68085106383,426.78581535298207,32047.347826086956,9998.356026209663,16934.615384615383,5456.231434557704,9264.35294117647,3376.7319728709585,3850.560344827586,2521.5717706689143,398.0,444.73967104363425,10658.291666666666,2847.95977381421,8561.129032258064,10147.670257786762,13728.57142857143,1898.5878923973205,338.4,154.12670112605406
1710.6299212598426,2412.4285714285716,1006.7138701371559,25062.13157894737,5705.974925559,24228.571428571428,2714.3025337824743,29603.51851851852,7950.264451089012,41603.83870967742,7162.107353857451,21450.021276595744,447.4902347377028,31619.804347826088,9666.08272488545,16198.23076923077,5120.572769252196,7833.411764705882,3037.9313793672077,4133.146551724138,2589.480240932099,366.1875,499.016184450715,7655.770833333333,2938.447572270541,10163.387096774193,11578.812423581212,9926.766233766233,1728.2359439095349,45.733333333333334,71.92910089494761
1713.7795275590552,2539.285714285714,1380.530061860545,19418.657894736843,5092.653306357449,18553.238095238095,2201.4375585655475,27589.48148148148,8121.94957607616,40599.032258064515,7408.588235562879,23637.76595744681,462.6131241879026,31140.782608695652,9463.498059277996,15476.423076923076,4833.678875851401,6096.882352941177,2721.2652741034867,4302.163793103448,2634.32152471668,289.0,523.0433777422289,5263.666666666667,3181.7811726383,11566.09677419355,12715.317294266019,6641.519480519481,1462.933723990715,21.6,28.215362245887725
1716.9291338582675,2646.6666666666665,1811.5824267443336,14051.631578947368,4263.550796059749,13209.761904761905,1755.8480763210073,26259.51851851852,8226.632785678343,39935.1935483871,7570.62792989205,25472.212765957447,473.538555179286,30785.956521739132,9432.962972093777,14874.076923076924,4633.568569298455,4273.882352941177,2494.8217166611075,4441.146551724138,2676.8285411784263,204.5625,512.6568014702916,3449.0208333333335,3475.89866371264,12790.935483870968,13549.050201053817,3986.6493506493507,1136.2283560292944,169.73333333333332,94.59208329570833
1720.0787401574803,2818.6666666666665,2261.143228195131,9279.973684210527,3297.9588702459278,8503.380952380952,1391.2235271495128,25611.37037037037,8266.869088687232,39637.709677419356,7659.911854936075,26948.936170212764,481.46122462704636,30695.304347826088,9559.517874575524,14473.846153846154,4537.73892943567,2611.235294117647,2384.092761949051,4654.103448275862,2739.7315196280233,164.6875,469.9792174594,2154.7291666666665,3754.395239469242,13901.645161290322,14101.949704020879,2025.4805194805194,788.4129317300741,396.6,156.33673059563878
1723.2283464566929,3138.8571428571427,2691.5686395662656,5369.368421052632,2296.199897554454,4695.857142857143,1072.7524582748315,25574.074074074073,8247.178960670604,39704.77419354839,7695.806305446294,28112.340425531915,487.46200186208705,30963.043478260868,9782.869855354576,14332.846153846154,4544.5814708905955,1339.1176470588234,2336.339491908932,5048.25,2844.19624994297,218.625,404.28577068083905,1312.2708333333333,3986.436126309979,14982.032258064517,14417.293854802765,764.2337662337662,459.7157760007778,622.2666666666667,198.1109004797285
1726.3779527559054,3669.0476190476193,3066.5233529068228,2499.2631578947367,1367.406355577682,1973.0,750.7332923152378,26020.74074074074,8173.026161495406,40104.74193548387,7701.349672110231,29047.85106382979,491.699353684507,31635.869565217392,10024.136852375901,14482.576923076924,4635.402282543115,633.8235294117648,2252.1425677182874,5716.068965517241,3007.0408891527995,403.8125,330.2707636829969,853.7916666666666,4165.1182904287225,16113.548387096775,14548.903441305565,152.67532467532467,196.8157185121808,789.6666666666666,216.69692096464027
1729.5275590551182,4435.0952380952385,3351.3049470426536,740.1052631578947,613.4036101293076,420.7142857142857,400.4387050006343,26786.51851851852,8049.833439134329,40779.290322580644,7699.597187593431,29868.255319148935,494.4502844051183,32714.239130434784,10210.896228570866,14930.846153846154,4782.450536093135,591.0588235294117,2048.958945719917,6721.5948275862065,3238.8872662947606,737.5,271.92393237815605,718.75,4300.089168164617,17353.516129032258,14551.8170240473,92.0909090909091,161.17854758952757,868.8666666666667,215.16315256619157
1732.6771653543308,5419.380952380952,3518.7665516984034,49.21052631578947,124.34272625854393,14.333333333333334,44.58628161146103,27695.48148148148,7880.538651313263,41649.32258064516,7710.069990005307,30693.72340425532,495.57332807042184,34157.69565217391,10293.23546520505,15663.0,4954.27693241677,1216.1764705882354,1695.9952218056344,8091.439655172414,3543.8494808485057,1214.5,256.9883265831349,858.2291666666666,4410.830048677457,18721.516129032258,14474.96840683157,449.75324675324674,305.11229169177483,858.0666666666667,204.9150935279184
1735.8267716535431,6561.809523809524,3552.708123578107,279.6578947368421,171.08512444421984,621.0,312.19392630070115,28586.48148148148,7668.509089586089,42624.06451612903,7748.65144535771,31632.382978723403,494.82597642435746,35894.04347826087,10247.951394338206,16646.615384615383,5122.251811586559,2431.470588235294,1243.7846001168728,9811.327586206897,3918.7851692880663,1810.875,291.3758043746941,1233.875,4523.01111735405,20193.935483870966,14354.58346253678,1079.3636363636363,440.77222403740535,778.7333333333333,207.12877368653753
1738.976377952756,7772.952380952381,3452.4700678153604,1209.3157894736842,315.3429298952223,2023.0,589.6272430224758,29337.333333333332,7416.822345432288,43611.12903225807,7826.970310497874,32761.76595744681,492.20676388645114,37829.17391304348,10079.260252152626,17835.923076923078,5266.028688483286,4095.8823529411766,928.1047026603981,11829.379310344828,4352.302190349799,2491.3125,352.3367917827345,1815.125,4662.110598685428,21707.74193548387,14213.67647377499,1837.974025974026,569.4591184949439,672.0666666666667,236.7410587306074
1742.1259842519685,8949.809523809523,3234.926695556421,2574.5526315789475,683.3659610366915,3945.4761904761904,774.2874216580484,29880.48148148148,7131.435933378304,44527.67741935484,7951.146451672345,34117.10638297872,487.4352432295353,39859.260869565216,9811.455495080589,19177.03846153846,5374.240550861183,6036.0,1177.0855334006856,14065.01724137931,4825.279093201651,3216.25,418.17856532825783,2573.4166666666665,4846.112053463294,23173.870967741936,14062.460950464918,2605.2987012987014,707.4236421542842,589.2666666666667,285.9185120896434
1745.275590551181,9996.285714285714,2934.6318523527852,4109.684210526316,1304.9274854880907,6095.952380952381,869.2456212793819,30210.333333333332,6822.496377046661,45309.06451612903,8121.262876272082,35687.063829787236,480.9108115770695,41881.608695652176,9480.850965013316,20615.0,5445.583475130593,8080.058823529412,1832.1385277252064,16420.379310344826,5312.1020689183315,3951.375,478.99815696409524,3477.8125,5079.2558413948545,24495.225806451614,13902.504438362494,3296.3636363636365,859.0680227831757,585.5333333333333,334.0887839415678
1748.4251968503936,10841.619047619048,2601.1584319699978,5585.526315789473,2069.2628325952483,8204.57142857143,916.7990158012549,30378.37037037037,6504.18027487023,45915.12903225807,8327.766051151144,37418.78723404255,473.199653610879,43806.434782608696,9125.903594694595,22100.26923076923,5485.493278132594,10087.117647058823,2571.703186659926,18794.28448275862,5783.783697435852,4674.0,533.4677825323662,4493.291666666667,5349.514779235954,25586.8064516129,13731.259894311215,3867.896103896104,1015.9179916848485,711.7333333333333,364.2262056591877
1751.5748031496064,11453.809523809523,2291.078382376956,6838.605263157895,2866.302831720716,10059.047619047618,980.40989854295,30479.074074074073,6192.87158263091,46332.67741935484,8552.431008432995,39229.914893617024,465.0577099758344,45565.52173913043,8777.376952288814,23594.23076923077,5504.1826634750605,11969.764705882353,3271.751492242285,21095.224137931036,6211.622476824374,5373.8125,584.9548293191108,5579.166666666667,5632.258318284849,26392.935483870966,13545.867454416193,4318.298701298701,1163.7844789199316,1010.8666666666667,364.8551980656923
1754.724409448819,11845.761904761905,2054.086424313435,7786.789473684211,3598.496968091384,11530.57142857143,1096.9802086780292,30629.777777777777,5904.6910122899135,46573.93548387097,8771.521433246467,41025.55319148936,456.92067417639834,47118.04347826087,8453.77893364732,25073.76923076923,5511.162339412707,13700.35294117647,3887.2928420866892,23251.577586206895,6571.37577464313,6055.125,640.4839844797058,6692.770833333333,5898.3796229684385,26900.064516129034,13347.275855770387,4680.480519480519,1289.4903917438587,1512.5333333333333,335.27379193064814
1757.8740157480315,12072.190476190477,1912.182538084928,8432.736842105263,4192.010443966818,12583.904761904761,1243.556225575587,30945.222222222223,5651.1944350915655,46671.87096774193,8961.580047686492,42717.936170212764,449.41230674924026,48453.52173913043,8162.221276256292,26531.884615384617,5513.578520531925,15308.235294117647,4411.828732868728,25217.69827586207,6846.29120994545,6729.9375,709.5507794328395,7793.229166666667,6122.432224477127,27140.774193548386,13140.89120488747,5010.402597402597,1385.070650921895,2233.2,290.72718024521436
1761.023622047244,12219.047619047618,1854.5793381632263,8850.552631578947,4605.333879532163,13274.238095238095,1370.01212732769,31515.51851851852,5436.414207438782,46672.06451612903,9104.736873969767,44242.10638297872,442.60237349463836,49589.47826086957,7900.365813597358,27977.19230769231,5513.762459792565,16861.823529411766,4864.710852120656,26976.172413793105,7028.993576210711,7413.25,801.8779130890188,8847.020833333334,6289.443130786644,27187.90322580645,12936.692957168541,5373.142857142857,1449.2819423504195,3174.733333333333,276.4179122673171
1764.1732283464569,12387.238095238095,1852.9182621388888,9163.0,4834.137668705765,13728.285714285714,1445.7328391431356,32388.666666666668,5256.480472993594,46624.0,9193.285793306948,45567.255319148935,436.6307397529846,50566.13043478261,7661.021647185116,29427.923076923078,5508.387652711488,18444.29411764706,5280.923123010017,28535.19827586207,7122.116818004839,8116.9375,921.5789079583744,9832.791666666666,6397.2023180656,27143.322580645163,12748.225549861258,5828.558441558442,1487.944668828003,4326.733333333334,346.92390456057586
1767.3228346456692,12673.52380952381,1888.7448495167268,9512.0,4908.898718814531,14114.42857142857,1484.9396836052224,33561.7037037037,5099.315254066633,46572.41935483871,9228.818278855724,46699.70212765958,431.44373735877923,51436.5,7433.9620419601515,30904.846153846152,5491.769461884322,20129.117647058825,5699.587630928202,29922.83620689655,7136.685182603029,8843.875,1068.2527717609723,10744.104166666666,6455.356226420245,27119.483870967742,12588.985477254077,6420.519480519481,1513.304448389885,5667.333333333333,490.69456442430214
1770.4724409448818,13153.047619047618,1959.518781455101,10027.131578947368,4886.399304896961,14608.857142857143,1544.4103293186442,34981.59259259259,4948.38665260192,46549.8064516129,9218.463409915905,47678.234042553195,426.62097447544835,52255.586956521736,7206.590424520211,32422.615384615383,5456.405756095118,21955.058823529413,6150.316399996767,31179.491379310344,7090.2141698303885,9586.1875,1235.4780056090638,11589.25,6481.77493213343,27219.935483870966,12468.758214641606,7168.961038961039,1542.4443785173257,7165.533333333334,666.3803585207341
1773.6220472440946,13867.380952380952,2067.5139540311156,10799.315789473685,4837.164665952583,15359.42857142857,1687.8408459000023,36555.40740740741,4783.758333881653,46571.354838709674,9172.07549083485,48562.765957446805,421.7328595195677,53068.760869565216,6965.239014547394,33981.07692307692,5397.701433324522,23912.470588235294,6642.245200830701,32350.23275862069,7003.417970162065,10325.75,1414.2966228836156,12388.3125,6497.4763214787545,27521.41935483871,12390.39825904276,8069.064935064935,1593.2240965280005,8783.933333333332,845.1907450721143
